Repository: grebenyyk/I2-RE-MOF

# I₂ @ MOF — DFT interaction energies (Quantum ESPRESSO)

Interaction energies of I₂ with a panel of MOF frameworks (POSCARs in `poscars_unitcell/`),
following the setup developed in `../i2_ce-uio-66/`.

## Goal

For each MOF, compute the I₂–framework interaction energy at **full I₂ loading**:

```
E_int    = E(loaded) - E(empty) - N_I2 * E(I2_vac)     [eV]
E_per_I2 = E_int / N_I2
```

`E(I2_vac) = -757.80004425 Ry` (PBE+D3(BJ), 50/400, `I.pbe-n-kjpaw_psl`) — the shared
isolated-I₂ reference from `../i2_ce-uio-66/01_i2_vac/`, reused unchanged.

The user's plan: start from the full-loaded config (one-I₂ / two-I₂ branches are too many
calculations for near-saturated frameworks), compare E_per_I2 across MOFs, then decide.

## Metal / f-electron treatment — the key caveat

The Ce-UiO-66 reference used `nspin=1`, no Hubbard U, valid because Ce⁴⁺ is 4f⁰. The metals
here:

| metal | oxidation | shell | treatment |
|-------|-----------|-------|-----------|
| Cd | +2 | 4d¹⁰ closed | nspin=1, no U |
| Y  | +3 | 4d⁰ closed   | nspin=1, no U |
| Gd | +3 | 4f⁷          | nspin=1, no U — **4f frozen in core** (see below) |
| Tb | +3 | 4f⁸          | nspin=1, no U — 4f frozen in core |
| U  | +4 | 5f²          | nspin=1, no U — 5f frozen in core (⚠ verify f-count vs oxidation) |

The PSlibrary `spdn` PPs for Tb/Gd/U are **f-in-core**: the 4f/5f shell is frozen into a
non-spin-polarized core (`nlcc=.true.`) and is NOT a variational valence manifold, so
`U Gd-4f` errors ("Mismatch between requested and available manifolds"). With an f-in-core
PP the trivalent ion's **valence is closed-shell** (the 3 valence e⁻ transfer to O/linkers),
so the correct treatment is nspin=1, no U — identical to Ce⁴⁺/Cd/Y. The frozen f-shell is
chemically inert and identical in empty vs loaded, so it cancels exactly in E_int.

⚠ Two consequences:
1. The PSlibrary core is **nonmagnetic** → the f moment (e.g. Gd 7 μB) is NOT represented.
   Only the interaction energy ΔE is sound (which is all this campaign needs).
2. For U⁴⁺ the frozen-core f-count MUST match the actual oxidation. U–O = 2.28 Å with no
   uranyl U=O (~1.8 Å) → U is tetravalent 5f² here; verify the U PP core config = 5f².

If true magnetic / DFT+U f-physics is ever needed, source f-in-VALENCE PPs (PSlibrary does
not ship them for these). `build_inputs.py` keeps `METALS_FVALENCE` with the +U values for
that case.

## Pseudopotentials (PBE PAW, PSlibrary 1.0.0 legacy table)

Sourced from `https://pseudopotentials.quantum-espresso.org/legacy_tables/ps-library/<el>`
(download base `.../upf_files/`). All in `/workspace/qe-7.5/pseudo/`:

## Results (campaign, 2026-06-30)

| system | metal | topology | N_I2 | E_empty (Ry) | E_loaded (Ry) | E_int (eV) | E_int (kJ/mol) | E/I2 (eV) | E/I2 (kJ/mol) |
|--------|-------|----------|------|--------------|---------------|------------|----------------|-----------|---------------|
| 13_Y   | Y³⁺  | pts      | 4 | -2734.912430 | -5766.450222 | -4.59 | -443.20 | **-1.148** | **-110.80** |
| 06_Tb  | Tb³⁺ | pts      | 4 | -3892.857828 | -6924.393816 | -4.57 | -440.83 | **-1.142** | **-110.21** |
| 12_Tb  | Tb³⁺ | nan      | 6 | -7929.254500 | -12476.495596 | -6.00 | -578.70 | **-1.000** | **-96.45** |
| 08_Gd  | Gd³⁺ | pts      | 4 | -3832.692049 | -6864.163768 | -3.69 | -356.47 | **-0.924** | **-89.12** |
| 17_Cd  | Cd²⁺ | nan      | 2 | -2592.656222 | -4108.359447 | -1.40 | -135.39 | **-0.702** | **-67.70** |
| 07_Cd  | Cd²⁺ | pacman   | 6 | -4352.751357 | -8899.843520 | -3.97 | -383.19 | **-0.662** | **-63.86** |
| 10_Cd  | Cd²⁺ | pacman   | 5 | -4350.403273 | -8139.645079 | -3.29 | -317.14 | **-0.657** | **-63.43** |
| 05_Cd  | Cd²⁺ | pacman   | 5 | -4350.051068 | -8139.275398 | -3.05 | -294.20 | **-0.610** | **-58.84** |

U systems (16/18) skipped per user. E(I2_vac) = -757.80004425 Ry (shared reference).

**Reading the table:**
- Isostructural pts pair Y (-1.148) vs Tb_06 (-1.142) are identical -> with f-in-core PPs the
  metal is a spectator; I2 binding is framework-geometry-driven (good sanity check).
- Topology dominates: small-pore **pts** binds strongest (-0.92 to -1.15), **nan** intermediate
  (-0.70 to -1.00), large-pore **pacman Cd** weakest (-0.61 to -0.66) -> vdW confinement scaling.
- Cd is consistently weak (~-0.6 to -0.70) across topologies.

**Caveats:** most relaxes hit the 50-step BFGS cap (vdW plateau, ~0.005 eV/I2 of full convergence).
E/I2 at full loading includes I2-I2 guest-guest terms. Cross-system degauss 0.01 (Y/Gd/06_Tb)
vs 0.005 (rest) - sub-meV. f-in-core PPs (no f magnetism); ΔE sound.

## Files

- `build_inputs.py` — generic builder: `python build_inputs.py <POSCAR> <outdir> <label>`,
  or `python build_inputs.py --pilot`. Per-metal settings in the `METALS` dict.
- `collect_energies.py` — reads `*/empty_mof.out` + `*/loaded.out`, prints E_int / E_per_I2.
- `run.sh` — QE launcher (copied from i2_ce-uio-66; `NP`, `OMP_NUM_THREADS`, `--detach`).
- `13_Y/`, `08_Gd/` — pilot `empty_mof.in/out`, `loaded.in/out`.

File: cshm/1907532-1999761.cif (part 1 of 6)
####################################################################### 
# 
# This file contains crystal structure data downloaded from the 
# Cambridge Structural Database (CSD) hosted by the Cambridge 
# Crystallographic Data Centre (CCDC).
# 
# Full information about CCDC data access policies and citation 
# guidelines are available at http://www.ccdc.cam.ac.uk/access/V1 
# 
# Audit and citation data items may have been added by the CCDC. 
# Please retain this information to preserve the provenance of 
# this file and to allow appropriate attribution of the data. 
# 
#######################################################################

data_pd164_Y2(H2dhtp)(dhtp)(dmf)(H2O)_CPO-31
_audit_block_doi                 10.5517/ccdc.csd.cc253xfn
_database_code_depnum_ccdc_archive 'CCDC 1999761'
loop_
_citation_id
_citation_doi
_citation_year
1 10.1002/zaac.202000276 2021
loop_
_audit_author_name
_audit_author_address
'Pascal Dietzel'
;University of Bergen
Norway
;
_audit_update_record             
;
2020-04-28 deposited with the CCDC.	2026-07-02 downloaded from the CCDC.
;
# start Validation Reply Form
_vrf_PLAT213_pd164_Y2(H2dhtp)(dhtp)(dmf)(H2O)_CPO-31 
;
PROBLEM: Atom C1              has ADP max/min Ratio .....        5.4 prolat
RESPONSE: Artefact from structure solution from twinned crystal or due to flexibility of framework. 
;
_vrf_PLAT213_pd164_Y2(H2dhtp)(dhtp)(dmf)(H2O)_CPO-31_2 
;
PROBLEM: Atom C9              has ADP max/min Ratio .....        7.5 prolat
RESPONSE: Artefact from structure solution from twinned crystal or due to flexibility of framework. 
;
_vrf_PLAT430_pd164_Y2(H2dhtp)(dhtp)(dmf)(H2O)_CPO-31 
;
PROBLEM: Short Inter D...A Contact  O9       ..O10      .       2.49 Ang.
RESPONSE: Solvent water molecules, with expected H bonding. Acceptable distance considering that both also have large adps and could be disordered with large distance between each other.. 
;
_vrf_PLAT213_pd164_Y2(H2dhtp)(dhtp)(dmf)(H2O)_CPO-31_3 
;
PROBLEM: Atom Y1              has ADP max/min Ratio .....        4.4 prolat
RESPONSE: Artefact from structure solution from twinned crystal or due to flexibility of framework. 
;
_vrf_PLAT213_pd164_Y2(H2dhtp)(dhtp)(dmf)(H2O)_CPO-31_4 
;
PROBLEM: Atom O2              has ADP max/min Ratio .....        5.0 prolat
RESPONSE: Artefact from structure solution from twinned crystal or due to flexibility of framework. 
;
_vrf_PLAT213_pd164_Y2(H2dhtp)(dhtp)(dmf)(H2O)_CPO-31_5 
;
PROBLEM: Atom O3              has ADP max/min Ratio .....        4.1 prolat
RESPONSE: Artefact from structure solution from twinned crystal or due to flexibility of framework. 
;
_vrf_PLAT213_pd164_Y2(H2dhtp)(dhtp)(dmf)(H2O)_CPO-31_6 
;
PROBLEM: Atom C2              has ADP max/min Ratio .....        4.3 prolat
RESPONSE: Artefact from structure solution from twinned crystal or due to flexibility of framework. 
;
_vrf_PLAT213_pd164_Y2(H2dhtp)(dhtp)(dmf)(H2O)_CPO-31_7 
;
PROBLEM: Atom C3              has ADP max/min Ratio .....        4.7 prolat
RESPONSE: Artefact from structure solution from twinned crystal or due to flexibility of framework. 
;
_vrf_PLAT213_pd164_Y2(H2dhtp)(dhtp)(dmf)(H2O)_CPO-31_8 
;
PROBLEM: Atom C4              has ADP max/min Ratio .....        4.9 prolat
RESPONSE: Artefact from structure solution from twinned crystal or due to flexibility of framework. 
;
_vrf_PLAT260_pd164_Y2(H2dhtp)(dhtp)(dmf)(H2O)_CPO-31 
;
PROBLEM: Large Average Ueq of Residue Including        O9      0.332 Check
RESPONSE: Solvent water molecule
;
_vrf_PLAT306_pd164_Y2(H2dhtp)(dhtp)(dmf)(H2O)_CPO-31 
;
PROBLEM: Isolated Oxygen Atom (H-atoms Missing ?) .......         O9 Check
RESPONSE: H atoms of solvent water molecules could not be localized.
;
_vrf_PLAT306_pd164_Y2(H2dhtp)(dhtp)(dmf)(H2O)_CPO-31_2 
;
PROBLEM: Isolated Oxygen Atom (H-atoms Missing ?) .......        O10 Check
RESPONSE: H atoms of solvent water molecules could not be localized.
;
# Added during the CSD deposition process: Tuesday 28 April 2020 05:36 PM
# end Validation Reply Form

_audit_creation_method           SHELXL-97
_chemical_name_systematic        
; 
 ? 
;
_chemical_name_common            ?
_chemical_melting_point          ?
_chemical_formula_moiety         '(C8 H3 O6 Y), (C3 H7 N O), H2O, 2O'
_chemical_formula_sum            'C11 H12 N O10 Y'
_chemical_formula_weight         407.13

loop_
_atom_type_symbol
_atom_type_description
_atom_type_scat_dispersion_real
_atom_type_scat_dispersion_imag
_atom_type_scat_source
C C 0.0033 0.0016 'International Tables Vol C Tables 4.2.6.8 and 6.1.1.4'
H H 0.0000 0.0000 'International Tables Vol C Tables 4.2.6.8 and 6.1.1.4'
O O 0.0106 0.0060 'International Tables Vol C Tables 4.2.6.8 and 6.1.1.4'
Y Y -2.7962 3.5667 'International Tables Vol C Tables 4.2.6.8 and 6.1.1.4'
N N 0.0061 0.0033 'International Tables Vol C Tables 4.2.6.8 and 6.1.1.4'

_symmetry_cell_setting           monoclinic
_symmetry_space_group_name_H-M   'P 21/c'
_symmetry_space_group_name_Hall  '-P 2ybc'

loop_
_symmetry_equiv_pos_as_xyz
'x, y, z'
'-x, y+1/2, -z+1/2'
'-x, -y, -z'
'x, -y-1/2, z-1/2'

_cell_length_a                   17.017(2)
_cell_length_b                   9.6608(13)
_cell_length_c                   8.9348(12)
_cell_angle_alpha                90.00
_cell_angle_beta                 102.7740(10)
_cell_angle_gamma                90.00
_cell_volume                     1432.5(3)
_cell_formula_units_Z            4
_cell_measurement_temperature    293(2)
_cell_measurement_reflns_used    2438
_cell_measurement_theta_min      2.44
_cell_measurement_theta_max      26.72

_exptl_crystal_description       'monoclinic block'
_exptl_crystal_colour            yellow
_exptl_crystal_size_max          0.1
_exptl_crystal_size_mid          0.1
_exptl_crystal_size_min          0.1
_exptl_crystal_density_meas      ?
_exptl_crystal_density_diffrn    1.888
_exptl_crystal_density_method    'not measured'
_exptl_crystal_F_000             816
_exptl_absorpt_coefficient_mu    4.127
_exptl_absorpt_correction_type   multi-scan
_exptl_absorpt_correction_T_min  0.797326
_exptl_absorpt_correction_T_max  1
_exptl_absorpt_process_details   
'Blessing, R. H. (1995) Acta Cryst. A51, 33-38.'

_exptl_special_details           
; 
 ? 
;

_diffrn_ambient_temperature      293(2)
_diffrn_radiation_wavelength     0.71073
_diffrn_radiation_type           MoK\a
_diffrn_radiation_source         'fine-focus sealed tube'
_diffrn_radiation_monochromator  graphite
_diffrn_measurement_device_type  'Bruker Smart APEX II'
_diffrn_measurement_method       'omega scan'
_diffrn_detector_area_resol_mean ?
_diffrn_standards_number         0
_diffrn_standards_interval_count 0
_diffrn_standards_interval_time  0
_diffrn_standards_decay_%        0
_diffrn_reflns_number            11822
_diffrn_reflns_av_R_equivalents  0.0510
_diffrn_reflns_av_sigmaI/netI    0.0549
_diffrn_reflns_limit_h_min       -21
_diffrn_reflns_limit_h_max       21
_diffrn_reflns_limit_k_min       -12
_diffrn_reflns_limit_k_max       12
_diffrn_reflns_limit_l_min       -11
_diffrn_reflns_limit_l_max       11
_diffrn_reflns_theta_min         2.44
_diffrn_reflns_theta_max         27.25
_reflns_number_total             3204
_reflns_number_gt                2052
_reflns_threshold_expression     >2sigma(I)

_computing_data_collection       'Apex2 (Bruker, 2005)'
_computing_cell_refinement       'SAINT (Bruker, 2003)'
_computing_data_reduction        'SAINT (Bruker, 2003)'
_computing_structure_solution    'SHELXS-97 (Sheldrick, 1997)'
_computing_structure_refinement  'SHELXL-97 (Sheldrick, 1997)'
_computing_molecular_graphics    'DIAMOND 3.1 (Crystal Impact, 2005)'
_computing_publication_material  ?

_refine_special_details          
;Refinement of F^2^ against ALL reflections.  The weighted R-factor wR and 
 goodness of fit S are based on F^2^, conventional R-factors R are based 
 on F, with F set to zero for negative F^2^. The threshold expression of 
 F^2^ > 2sigma(F^2^) is used only for calculating R-factors(gt) etc. and is 
 not relevant to the choice of reflections for refinement.  R-factors based 
 on F^2^ are statistically about twice as large as those based on F, and R- 
 factors based on ALL data will be even larger.,Twin
;

_refine_ls_structure_factor_coef Fsqd
_refine_ls_matrix_type           full
_refine_ls_weighting_scheme      calc
_refine_ls_weighting_details     
'calc w=1/[\s^2^(Fo^2^)+(0.0838P)^2^+12.4373P] where P=(Fo^2^+2Fc^2^)/3'
_atom_sites_solution_primary     direct
_atom_sites_solution_secondary   difmap
_atom_sites_solution_hydrogens   geom
_refine_ls_hydrogen_treatment    mixed
_refine_ls_extinction_method     none
_refine_ls_extinction_coef       ?
_refine_ls_number_reflns         3204
_refine_ls_number_parameters     217
_refine_ls_number_restraints     2
_refine_ls_R_factor_all          0.1114
_refine_ls_R_factor_gt           0.0698
_refine_ls_wR_factor_ref         0.1996
_refine_ls_wR_factor_gt          0.1761
_refine_ls_goodness_of_fit_ref   1.073
_refine_ls_restrained_S_all      1.074
_refine_ls_shift/su_max          0.002
_refine_ls_shift/su_mean         0.000

loop_
_atom_site_label
_atom_site_type_symbol
_atom_site_fract_x
_atom_site_fract_y
_atom_site_fract_z
_atom_site_U_iso_or_equiv
_atom_site_adp_type
_atom_site_occupancy
_atom_site_symmetry_multiplicity
_atom_site_calc_flag
_atom_site_refinement_flags
_atom_site_disorder_assembly
_atom_site_disorder_group
C1 C 0.3959(4) 0.3697(14) 0.6716(8) 0.055(3) Uani 1 1 d . . .
C2 C 0.4486(4) 0.4357(13) 0.5802(8) 0.055(3) Uani 1 1 d . . .
C3 C 0.4232(4) 0.4499(13) 0.4171(8) 0.052(3) Uani 1 1 d . . .
C4 C 0.5230(4) 0.4845(13) 0.6572(8) 0.056(3) Uani 1 1 d . . .
H4 H 0.5379 0.4731 0.7631 0.068 Uiso 1 1 calc R . .
C5 C 0.1491(4) 0.1541(9) 0.5678(7) 0.0270(17) Uani 1 1 d . . .
C6 C 0.0714(4) 0.0762(9) 0.5356(7) 0.0252(17) Uani 1 1 d . . .
C7 C 0.0307(4) 0.0435(9) 0.6530(7) 0.0275(17) Uani 1 1 d . . .
C8 C 0.0394(4) 0.0335(9) 0.3859(7) 0.0270(17) Uani 1 1 d . . .
H14 H 0.0660 0.0575 0.3094 0.032 Uiso 1 1 calc R . .
C9 C 0.2210(8) -0.0474(18) 0.0960(11) 0.092(5) Uani 1 1 d . . .
H9 H 0.2636 -0.0241 0.0512 0.111 Uiso 1 1 calc R . .
C10 C 0.1916(12) -0.1992(17) -0.1178(15) 0.115(7) Uani 1 1 d D . .
H10A H 0.1508 -0.1695 -0.2040 0.173 Uiso 1 1 calc R . .
H10B H 0.1896 -0.2981 -0.1086 0.173 Uiso 1 1 calc R . .
H10C H 0.2436 -0.1723 -0.1328 0.173 Uiso 1 1 calc R . .
C11 C 0.0972(10) -0.164(2) 0.062(2) 0.124(7) Uani 1 1 d D . .
H11A H 0.0962 -0.1219 0.1591 0.185 Uiso 1 1 calc R . .
H11B H 0.0896 -0.2617 0.0680 0.185 Uiso 1 1 calc R . .
H11C H 0.0548 -0.1251 -0.0160 0.185 Uiso 1 1 calc R . .
N1 N 0.1776(10) -0.1349(15) 0.0224(14) 0.113(5) Uani 1 1 d D . .
O1 O 0.3339(3) 0.3005(7) 0.6073(5) 0.0418(16) Uani 1 1 d . . .
O2 O 0.4090(3) 0.3900(10) 0.8152(6) 0.070(3) Uani 1 1 d . . .
O3 O 0.3509(3) 0.4080(9) 0.3371(6) 0.055(2) Uani 1 1 d . . .
O4 O 0.1865(3) 0.1630(6) 0.7073(5) 0.0307(13) Uani 1 1 d . . .
O5 O 0.1738(3) 0.2063(7) 0.4580(5) 0.0317(13) Uani 1 1 d . . .
O6 O 0.0550(3) 0.0845(7) 0.8000(5) 0.0360(15) Uani 1 1 d . . .
H6 H 0.0960 0.1313 0.8095 0.043 Uiso 1 1 calc R . .
O7 O 0.2229(3) 0.0210(7) 0.2196(6) 0.0409(15) Uani 1 1 d . . .
O8 O 0.3146(3) 0.0251(9) 0.5376(6) 0.049(2) Uani 1 1 d D . .
H12A H 0.316(6) 0.029(11) 0.626(8) 0.059 Uiso 1 1 d D . .
H12B H 0.333(7) -0.049(8) 0.530(13) 0.059 Uiso 1 1 d D . .
O9 O 0.3578(17) 0.753(3) 0.1226(19) 0.333(19) Uani 1 1 d . . .
O10 O 0.4312(8) 0.8370(14) 0.4308(13) 0.125(4) Uani 1 1 d . . .
Y1 Y 0.28713(4) 0.20943(11) 0.35961(7) 0.0351(3) Uani 1 1 d . . .

loop_
_atom_site_aniso_label
_atom_site_aniso_U_11
_atom_site_aniso_U_22
_atom_site_aniso_U_33
_atom_site_aniso_U_23
_atom_site_aniso_U_13
_atom_site_aniso_U_12
C1 0.011(3) 0.148(10) 0.008(3) -0.014(5) 0.005(3) -0.011(5)
C2 0.016(3) 0.139(10) 0.011(3) -0.011(5) 0.007(3) -0.017(5)
C3 0.012(3) 0.133(10) 0.012(3) -0.013(4) 0.007(3) -0.018(5)
C4 0.018(4) 0.144(10) 0.007(3) -0.009(5) 0.004(3) -0.024(5)
C5 0.013(3) 0.060(5) 0.010(3) -0.003(3) 0.006(2) 0.009(3)
C6 0.011(3) 0.053(5) 0.012(3) 0.004(3) 0.003(2) 0.012(3)
C7 0.014(3) 0.055(5) 0.013(3) 0.000(3) 0.002(2) 0.006(3)
C8 0.017(3) 0.055(5) 0.010(3) 0.001(3) 0.005(2) 0.008(3)
C9 0.092(9) 0.142(14) 0.020(5) 0.028(6) -0.037(5) -0.058(9)
C10 0.184(19) 0.114(13) 0.056(8) -0.016(8) 0.047(10) 0.049(13)
C11 0.105(14) 0.18(2) 0.086(12) -0.022(12) 0.022(10) 0.008(13)
N1 0.191(17) 0.102(10) 0.061(7) 0.000(7) 0.061(9) 0.021(11)
O1 0.011(2) 0.101(5) 0.013(2) -0.003(3) 0.0022(18) -0.008(3)
O2 0.020(3) 0.181(9) 0.010(2) -0.017(4) 0.007(2) -0.037(4)
O3 0.015(2) 0.137(7) 0.012(2) -0.009(3) 0.0017(19) -0.026(3)
O4 0.013(2) 0.069(4) 0.008(2) -0.002(2) -0.0005(17) 0.002(2)
O5 0.006(2) 0.074(4) 0.016(2) 0.006(3) 0.0034(17) 0.004(2)
O6 0.022(3) 0.078(5) 0.009(2) -0.006(2) 0.0057(18) -0.009(3)
O7 0.025(3) 0.074(5) 0.025(3) 0.007(3) 0.009(2) 0.014(3)
O8 0.026(3) 0.105(6) 0.018(3) 0.006(3) 0.008(2) 0.028(3)
O9 0.43(4) 0.37(3) 0.109(12) 0.106(16) -0.130(17) -0.29(3)
O10 0.137(11) 0.164(12) 0.081(7) -0.014(7) 0.037(7) 0.001(9)
Y1 0.0059(3) 0.0933(7) 0.0065(3) 0.0006(4) 0.0022(2) 0.0048(4)

_geom_special_details            
; 
 All esds (except the esd in the dihedral angle between two l.s. planes) 
 are estimated using the full covariance matrix.  The cell esds are taken 
 into account individually in the estimation of esds in distances, angles 
 and torsion angles; correlations between esds in cell parameters are only 
 used when they are defined by crystal symmetry.  An approximate (isotropic) 
 treatment of cell esds is used for estimating esds involving l.s. planes. 
;

loop_
_geom_bond_atom_site_label_1
_geom_bond_atom_site_label_2
_geom_bond_distance
_geom_bond_site_symmetry_2
_geom_bond_publ_flag
C1 O2 1.268(8) . ?
C1 O1 1.274(10) . ?
C1 C2 1.483(11) . ?
C1 Y1 2.865(7) 4_566 ?
C2 C4 1.384(10) . ?
C2 C3 1.432(10) . ?
C3 O3 1.343(8) . ?
C3 C4 1.396(11) 3_666 ?
C4 C3 1.396(11) 3_666 ?
C4 H4 0.9300 . ?
C5 O5 1.255(8) . ?
C5 O4 1.270(8) . ?
C5 C6 1.494(10) . ?
C6 C8 1.390(9) . ?
C6 C7 1.415(9) . ?
C7 O6 1.346(8) . ?
C7 C8 1.384(10) 3_556 ?
C8 C7 1.384(10) 3_556 ?
C8 H14 0.9300 . ?
C9 N1 1.215(18) . ?
C9 O7 1.281(16) . ?
C9 H9 0.9300 . ?
C10 N1 1.464(13) . ?
C10 H10A 0.9600 . ?
C10 H10B 0.9600 . ?
C10 H10C 0.9600 . ?
C11 N1 1.513(16) . ?
C11 H11A 0.9600 . ?
C11 H11B 0.9600 . ?
C11 H11C 0.9600 . ?
O1 Y1 2.350(5) . ?
O1 Y1 2.553(5) 4_566 ?
O2 Y1 2.397(6) 4_566 ?
O3 Y1 2.235(7) . ?
O4 Y1 2.296(5) 4_566 ?
O5 Y1 2.290(4) . ?
O6 H6 0.8200 . ?
O7 Y1 2.338(7) . ?
O8 Y1 2.365(7) . ?
O8 H12A 0.79(7) . ?
O8 H12B 0.79(7) . ?
Y1 O4 2.296(5) 4_565 ?
Y1 O2 2.397(6) 4_565 ?
Y1 O1 2.553(5) 4_565 ?
Y1 C1 2.865(7) 4_565 ?

loop_
_geom_angle_atom_site_label_1
_geom_angle_atom_site_label_2
_geom_angle_atom_site_label_3
_geom_angle
_geom_angle_site_symmetry_1
_geom_angle_site_symmetry_3
_geom_angle_publ_flag
O2 C1 O1 118.7(7) . . ?
O2 C1 C2 119.9(8) . . ?
O1 C1 C2 121.2(6) . . ?
O2 C1 Y1 55.9(4) . 4_566 ?
O1 C1 Y1 63.0(4) . 4_566 ?
C2 C1 Y1 170.0(9) . 4_566 ?
C4 C2 C3 120.6(7) . . ?
C4 C2 C1 118.1(7) . . ?
C3 C2 C1 121.2(7) . . ?
O3 C3 C4 120.3(7) . 3_666 ?
O3 C3 C2 123.2(7) . . ?
C4 C3 C2 116.5(7) 3_666 . ?
C2 C4 C3 122.9(7) . 3_666 ?
C2 C4 H4 118.6 . . ?
C3 C4 H4 118.6 3_666 . ?
O5 C5 O4 124.0(7) . . ?
O5 C5 C6 119.1(6) . . ?
O4 C5 C6 116.9(6) . . ?
C8 C6 C7 119.7(7) . . ?
C8 C6 C5 118.5(6) . . ?
C7 C6 C5 121.8(6) . . ?
O6 C7 C8 117.7(6) . 3_556 ?
O6 C7 C6 124.3(7) . . ?
C8 C7 C6 118.0(6) 3_556 . ?
C7 C8 C6 122.3(6) 3_556 . ?
C7 C8 H14 118.9 3_556 . ?
C6 C8 H14 118.9 . . ?
N1 C9 O7 136.3(14) . . ?
N1 C9 H9 111.9 . . ?
O7 C9 H9 111.9 . . ?
N1 C10 H10A 109.5 . . ?
N1 C10 H10B 109.5 . . ?
H10A C10 H10B 109.5 . . ?
N1 C10 H10C 109.5 . . ?
H10A C10 H10C 109.5 . . ?
H10B C10 H10C 109.5 . . ?
N1 C11 H11A 109.5 . . ?
N1 C11 H11B 109.5 . . ?
H11A C11 H11B 109.5 . . ?
N1 C11 H11C 109.5 . . ?
H11A C11 H11C 109.5 . . ?
H11B C11 H11C 109.5 . . ?
C9 N1 C10 124.4(16) . . ?
C9 N1 C11 118.2(13) . . ?
C10 N1 C11 116.7(16) . . ?
C1 O1 Y1 134.0(4) . . ?
C1 O1 Y1 90.6(4) . 4_566 ?
Y1 O1 Y1 135.3(2) . 4_566 ?
C1 O2 Y1 98.1(5) . 4_566 ?
C3 O3 Y1 128.1(7) . . ?
C5 O4 Y1 139.8(5) . 4_566 ?
C5 O5 Y1 139.6(4) . . ?
C7 O6 H6 109.5 . . ?
C9 O7 Y1 141.5(7) . . ?
Y1 O8 H12A 127(8) . . ?
Y1 O8 H12B 130(8) . . ?
H12A O8 H12B 102(10) . . ?
O3 Y1 O5 120.8(2) . . ?
O3 Y1 O4 78.4(2) . 4_565 ?
O5 Y1 O4 69.74(17) . 4_565 ?
O3 Y1 O7 143.03(18) . . ?
O5 Y1 O7 82.02(19) . . ?
O4 Y1 O7 84.4(2) 4_565 . ?
O3 Y1 O1 72.2(2) . . ?
O5 Y1 O1 77.40(17) . . ?
O4 Y1 O1 114.2(2) 4_565 . ?
O7 Y1 O1 144.7(2) . . ?
O3 Y1 O8 132.8(2) . . ?
O5 Y1 O8 77.85(19) . . ?
O4 Y1 O8 144.44(19) 4_565 . ?
O7 Y1 O8 76.9(2) . . ?
O1 Y1 O8 70.9(2) . . ?
O3 Y1 O2 82.8(3) . 4_565 ?
O5 Y1 O2 153.0(3) . 4_565 ?
O4 Y1 O2 132.53(18) 4_565 4_565 ?
O7 Y1 O2 85.3(3) . 4_565 ?
O1 Y1 O2 100.4(2) . 4_565 ?
O8 Y1 O2 76.1(2) . 4_565 ?
O3 Y1 O1 72.6(2) . 4_565 ?
O5 Y1 O1 142.36(16) . 4_565 ?
O4 Y1 O1 80.43(17) 4_565 4_565 ?
O7 Y1 O1 72.45(19) . 4_565 ?
O1 Y1 O1 137.63(19) . 4_565 ?
O8 Y1 O1 120.8(2) . 4_565 ?
O2 Y1 O1 52.32(17) 4_565 4_565 ?
O3 Y1 C1 77.7(3) . 4_565 ?
O5 Y1 C1 158.4(3) . 4_565 ?
O4 Y1 C1 106.8(2) 4_565 4_565 ?
O7 Y1 C1 76.4(3) . 4_565 ?
O1 Y1 C1 121.6(2) . 4_565 ?
O8 Y1 C1 97.8(3) . 4_565 ?
O2 Y1 C1 25.99(19) 4_565 4_565 ?
O1 Y1 C1 26.4(2) 4_565 4_565 ?

_diffrn_measured_fraction_theta_max 0.996
_diffrn_reflns_theta_full        27.25
_diffrn_measured_fraction_theta_full 0.996
_refine_diff_density_max         1.814
_refine_diff_density_min         -1.323
_refine_diff_density_rms         0.170

# 
# h,k,l, Fc-squared, Fo-squared, sigma(Fo-squared) and status flag 
# 
_shelx_title                     ' PD164_start in P2(1)/c'
_shelx_refln_list_code           4
_shelx_F_calc_maximum            178.37
_reflns_d_resolution_high        0.7761

_shelx_F_squared_multiplier      1.000
####################################################################### 
# 
# This file contains crystal structure data downloaded from the 
# Cambridge Structural Database (CSD) hosted by the Cambridge 
# Crystallographic Data Centre (CCDC).
# 
# Full information about CCDC data access policies and citation 
# guidelines are available at http://www.ccdc.cam.ac.uk/access/V1 
# 
# Audit and citation data items may have been added by the CCDC. 
# Please retain this information to preserve the provenance of 
# this file and to allow appropriate attribution of the data. 
# 
#######################################################################

data_yy
_audit_block_doi                 10.5517/ccdc.csd.cc239fkf
_database_code_depnum_ccdc_archive 'CCDC 1945484'
loop_
_citation_id
_citation_doi
_citation_year
1 10.1016/j.jssc.2020.121544 2020
loop_
_audit_author_name
_audit_author_address
'deyun ma'
; Zhaoqing University
China
;
_audit_update_record             
;
2019-08-05 deposited with the CCDC.	2026-07-02 downloaded from the CCDC.
;

#============================================================ 
_audit_creation_date             2016-09-08
_audit_creation_method           
;
Olex2 1.2-beta
(compiled 2016.08.25 svn.r3337 for OlexSys, GUI svn.r5221)
;
_chemical_name_common            ?
_chemical_name_systematic        ?
_chemical_formula_moiety         '0.5(C44 H48 Gd4 N4 O32), H2 O'
_chemical_formula_sum            'C22 H26 Gd2 N2 O17'
_chemical_formula_weight         904.95
_chemical_melting_point          ?
loop_
_atom_type_symbol
_atom_type_description
_atom_type_scat_dispersion_real
_atom_type_scat_dispersion_imag
_atom_type_scat_source
C C 0.0033 0.0016 'International Tables Vol C Tables 4.2.6.8 and 6.1.1.4'
H H 0.0000 0.0000 'International Tables Vol C Tables 4.2.6.8 and 6.1.1.4'
Gd Gd -0.1653 3.9035 'International Tables Vol C Tables 4.2.6.8 and 6.1.1.4'
N N 0.0061 0.0033 'International Tables Vol C Tables 4.2.6.8 and 6.1.1.4'
O O 0.0106 0.0060 'International Tables Vol C Tables 4.2.6.8 and 6.1.1.4'

_shelx_space_group_comment       
;
The symmetry employed for this shelxl refinement is uniquely defined
by the following loop, which should always be used as a source of
symmetry information in preference to the above space-group names.
They are only intended as comments.
;
_space_group_crystal_system      monoclinic
_space_group_IT_number           14
_space_group_name_H-M_alt        'P 1 21/c 1'
_space_group_name_Hall           '-P 2ybc'
loop_
_space_group_symop_operation_xyz
'x, y, z'
'-x, y+1/2, -z+1/2'
'-x, -y, -z'
'x, -y-1/2, z-1/2'

_cell_length_a                   17.2313(16)
_cell_length_b                   9.6427(8)
_cell_length_c                   9.0752(6)
_cell_angle_alpha                90
_cell_angle_beta                 103.075(5)
_cell_angle_gamma                90
_cell_volume                     1468.8(2)
_cell_formula_units_Z            2
_cell_measurement_reflns_used    2510
_cell_measurement_temperature    170
_cell_measurement_theta_max      29.18
_cell_measurement_theta_min      2.44
_shelx_estimated_absorpt_T_max   ?
_shelx_estimated_absorpt_T_min   ?
_exptl_absorpt_coefficient_mu    4.556
_exptl_absorpt_correction_T_max  0.751
_exptl_absorpt_correction_T_min  0.481
_exptl_absorpt_correction_type   multi-scan
_exptl_absorpt_process_details   
;
 TWINABS-2012/1 (Bruker,2012) was used for absorption correction.
 
For component 1:
 wR2(int) was 0.0825 before and 0.0493 after correction.
 The Ratio of minimum to maximum transmission not present.
 The \l/2 correction factor is Not present
 
For component 2:
 wR2(int) was 0.1040 before and 0.0548 after correction.
 The Ratio of minimum to maximum transmission is 0.17.
 The \l/2 correction factor is Not present

Final HKLF 4 output contains 17835 reflections, Rint = 0.0827
 (6822 with I > 3sig(I), Rint = 0.0726)
;
_exptl_absorpt_special_details   ?
_exptl_crystal_colour            yellow
_exptl_crystal_colour_primary    yellow
_exptl_crystal_density_diffrn    2.046
_exptl_crystal_density_meas      ?
_exptl_crystal_density_method    ?
_exptl_crystal_description       block
_exptl_crystal_F_000             872
_exptl_crystal_size_max          0.25
_exptl_crystal_size_mid          0.12
_exptl_crystal_size_min          0.06
_exptl_transmission_factor_max   ?
_exptl_transmission_factor_min   ?
_diffrn_reflns_av_R_equivalents  0.0468
_diffrn_reflns_av_unetI/netI     0.0625
_diffrn_reflns_Laue_measured_fraction_full 0.980
_diffrn_reflns_Laue_measured_fraction_max 0.980
_diffrn_reflns_limit_h_max       ?
_diffrn_reflns_limit_h_min       ?
_diffrn_reflns_limit_k_max       ?
_diffrn_reflns_limit_k_min       ?
_diffrn_reflns_limit_l_max       ?
_diffrn_reflns_limit_l_min       ?
_diffrn_reflns_number            2550
_diffrn_reflns_point_group_measured_fraction_full 0.980
_diffrn_reflns_point_group_measured_fraction_max 0.980
_diffrn_reflns_theta_full        25.024
_diffrn_reflns_theta_max         25.024
_diffrn_reflns_theta_min         1.213
_diffrn_ambient_temperature      170.0
_diffrn_detector_area_resol_mean ?
_diffrn_measured_fraction_theta_full 0.980
_diffrn_measured_fraction_theta_max 0.980
_diffrn_measurement_device_type  'Bruker APEX-II CCD'
_diffrn_measurement_method       '\f and \w scans'
_diffrn_radiation_type           MoK\a
_diffrn_radiation_wavelength     0.71073
_diffrn_source                   ?
_diffrn_standards_number         0
_reflns_Friedel_coverage         0.000
_reflns_Friedel_fraction_full    .
_reflns_Friedel_fraction_max     .
_reflns_number_gt                1968
_reflns_number_total             2550
_reflns_special_details          
;
 Reflections were merged by SHELXL according to the crystal
 class for the calculation of statistics and refinement.
 
 _reflns_Friedel_fraction is defined as the number of unique
 Friedel pairs measured divided by the number that would be
 possible theoretically, ignoring centric projections and
 systematic absences.
;
_reflns_threshold_expression     'I > 2\s(I)'
_computing_cell_refinement       'SAINT v8.37A (Bruker, 2015)'
_computing_data_collection       ?
_computing_data_reduction        'SAINT v8.37A (Bruker, 2015)'
_computing_molecular_graphics    'Olex2 (Dolomanov et al., 2009)'
_computing_publication_material  'Olex2 (Dolomanov et al., 2009)'
_computing_structure_refinement  'ShelXL (Sheldrick, 2015)'
_computing_structure_solution    ?
_refine_diff_density_max         3.842
_refine_diff_density_min         -2.218
_refine_diff_density_rms         0.301
_refine_ls_extinction_coef       .
_refine_ls_extinction_method     none
_refine_ls_goodness_of_fit_ref   1.053
_refine_ls_hydrogen_treatment    constr
_refine_ls_matrix_type           full
_refine_ls_number_parameters     206
_refine_ls_number_reflns         2550
_refine_ls_number_restraints     28
_refine_ls_R_factor_all          0.0978
_refine_ls_R_factor_gt           0.0741
_refine_ls_restrained_S_all      1.052
_refine_ls_shift/su_max          0.000
_refine_ls_shift/su_mean         0.000
_refine_ls_structure_factor_coef Fsqd
_refine_ls_weighting_details     
'w=1/[\s^2^(Fo^2^)+(0.1088P)^2^+42.3300P] where P=(Fo^2^+2Fc^2^)/3'
_refine_ls_weighting_scheme      calc
_refine_ls_wR_factor_gt          0.1969
_refine_ls_wR_factor_ref         0.2114
_refine_special_details          ?
_olex2_refinement_description    
;
1. Fixed Uiso
 At 1.2 times of:
  All C(H) groups
 At 1.5 times of:
  All C(H,H,H) groups, All O(H) groups, All O(H,H) groups
2. Restrained distances
 H9A-H9B
 1.46 with sigma of 0.02
 H7A-H9B
 2.3 with sigma of 0.02
 H9A-H7A
 2.3 with sigma of 0.02
3. Rigid bond restraints
 O8, C5
 with sigma for 1-2 distances of 0.02 and sigma for 1-3 distances of 0.02
4. Uiso/Uaniso restraints and constraints
C5 \\sim O8: within 2A with sigma of 0.02 and sigma for terminal atoms of 0.04
Uanis(O9) \\sim Ueq: with sigma of 0.005 and sigma for terminal atoms of 0.01
Uanis(O8) \\sim Ueq, Uanis(C5) \\sim Ueq: with sigma of 0.01 and sigma for
terminal atoms of 0.02
5. Others
 Fixed Sof: O9(0.5) H9A(0.5) H9B(0.5)
6.a Free rotating group:
 O9(H9A,H9B)
6.b Rotating group:
 O7(H7A,H7B)
6.c Aromatic/amide H refined with riding coordinates:
 C11(H11), C4(H4), C5(H5)
6.d Idealised Me refined as rotating group:
 C6(H6A,H6B,H6C), C7(H7C,H7D,H7E)
6.e Idealised tetrahedral OH refined as rotating group:
 O6(H6)
;
_atom_sites_solution_hydrogens   mixed
_atom_sites_solution_primary     ?
_atom_sites_solution_secondary   ?
loop_
_atom_site_label
_atom_site_type_symbol
_atom_site_fract_x
_atom_site_fract_y
_atom_site_fract_z
_atom_site_U_iso_or_equiv
_atom_site_adp_type
_atom_site_occupancy
_atom_site_site_symmetry_order
_atom_site_calc_flag
_atom_site_refinement_flags_posn
_atom_site_refinement_flags_adp
_atom_site_refinement_flags_occupancy
_atom_site_disorder_assembly
_atom_site_disorder_group
Gd1 Gd 0.21284(5) 0.70592(7) 0.64099(8) 0.0315(3) Uani 1 1 d . . . . .
O4 O 0.3275(6) 0.7039(10) 0.5421(12) 0.033(2) Uani 1 1 d . . . . .
O1 O 0.1464(7) 0.9083(12) 0.6609(13) 0.044(3) Uani 1 1 d . . . . .
O5 O 0.3168(7) 0.6662(11) 0.2936(12) 0.034(2) Uani 1 1 d . . . . .
O8 O 0.2787(7) 0.5158(12) 0.7832(13) 0.046(3) Uani 1 1 d . U . . .
O7 O 0.1854(7) 0.5206(11) 0.4572(11) 0.039(3) Uani 1 1 d . . . . .
H7A H 0.1520 0.4613 0.4813 0.058 Uiso 1 1 d DGR . . . .
H7B H 0.2291 0.4759 0.4533 0.058 Uiso 1 1 d GR . . . .
O6 O 0.4483(8) 0.5955(15) 0.2099(12) 0.051(3) Uani 1 1 d . . . . .
H6 H 0.4042 0.6361 0.1987 0.077 Uiso 1 1 calc GR . . . .
O2 O 0.1644(7) 0.8040(11) 0.3908(12) 0.040(3) Uani 1 1 d . . . . .
O3 O 0.0924(7) 0.9005(14) 0.1912(12) 0.049(3) Uani 1 1 d . . . . .
C1 C 0.1058(9) 0.8760(16) 0.3297(16) 0.032(3) Uani 1 1 d . . . . .
C9 C 0.4274(9) 0.5776(16) 0.4613(16) 0.033(3) Uani 1 1 d . . . . .
C10 C 0.4710(10) 0.5476(17) 0.3528(18) 0.039(4) Uani 1 1 d . . . . .
C8 C 0.3542(10) 0.6534(15) 0.4316(16) 0.031(3) Uani 1 1 d . . . . .
C3 C 0.0773(10) 0.9471(16) 0.5755(17) 0.036(4) Uani 1 1 d . . . . .
C11 C 0.5399(9) 0.4736(16) 0.3899(18) 0.036(3) Uani 1 1 d . . . . .
H11 H 0.5677 0.4549 0.3128 0.043 Uiso 1 1 calc R . . . .
C4 C -0.0212(10) 0.9901(17) 0.3453(16) 0.036(4) Uani 1 1 d . . . . .
H4 H -0.0358 0.9832 0.2381 0.044 Uiso 1 1 calc R . . . .
N1 N 0.3245(12) 0.3678(17) 0.9891(19) 0.065(5) Uani 1 1 d . . . . .
C2 C 0.0523(10) 0.9403(16) 0.4203(17) 0.039(4) Uani 1 1 d . . . . .
C6 C 0.4058(14) 0.353(3) 0.965(3) 0.071(6) Uani 1 1 d . . . . .
H6A H 0.4148 0.2571 0.9386 0.107 Uiso 1 1 calc GR . . . .
H6B H 0.4445 0.3788 1.0580 0.107 Uiso 1 1 calc GR . . . .
H6C H 0.4124 0.4147 0.8826 0.107 Uiso 1 1 calc GR . . . .
C5 C 0.2752(14) 0.448(2) 0.903(2) 0.061(5) Uani 1 1 d . U . . .
H5 H 0.2263 0.4586 0.9329 0.074 Uiso 1 1 calc R . . . .
C7 C 0.309(2) 0.299(3) 1.122(3) 0.096(9) Uani 1 1 d . . . . .
H7C H 0.3021 0.1991 1.1016 0.144 Uiso 1 1 calc GR . . . .
H7D H 0.2606 0.3368 1.1452 0.144 Uiso 1 1 calc GR . . . .
H7E H 0.3542 0.3136 1.2078 0.144 Uiso 1 1 calc GR . . . .
O9 O 0.0759(19) 0.334(3) 0.555(3) 0.062(7) Uani 0.5 1 d . U P . .
H9A H 0.1058 0.3127 0.6404 0.093 Uiso 0.5 1 d DG . P . .
H9B H 0.0421 0.3941 0.5679 0.093 Uiso 0.5 1 d DG . P . .

loop_
_atom_site_aniso_label
_atom_site_aniso_U_11
_atom_site_aniso_U_22
_atom_site_aniso_U_33
_atom_site_aniso_U_23
_atom_site_aniso_U_13
_atom_site_aniso_U_12
Gd1 0.0360(5) 0.0323(4) 0.0270(4) 0.0005(3) 0.0086(3) -0.0004(3)
O4 0.027(6) 0.036(6) 0.035(6) 0.000(4) 0.005(5) 0.004(4)
O1 0.037(7) 0.046(7) 0.052(7) -0.002(5) 0.018(6) 0.009(5)
O5 0.039(7) 0.035(5) 0.033(6) -0.001(4) 0.017(5) 0.002(5)
O8 0.059(6) 0.038(5) 0.042(5) 0.002(4) 0.018(5) 0.003(5)
O7 0.049(7) 0.041(6) 0.025(5) 0.003(5) 0.005(5) -0.005(5)
O6 0.049(8) 0.076(9) 0.032(6) 0.014(6) 0.017(5) 0.028(7)
O2 0.047(7) 0.040(6) 0.031(6) -0.013(5) 0.007(5) 0.011(5)
O3 0.050(8) 0.066(8) 0.034(6) 0.000(6) 0.016(5) 0.015(6)
C1 0.024(8) 0.042(8) 0.030(8) 0.008(7) 0.007(6) 0.000(7)
C9 0.033(9) 0.044(8) 0.026(7) -0.009(6) 0.015(6) -0.003(6)
C10 0.039(10) 0.041(9) 0.034(8) 0.003(7) 0.007(7) 0.001(7)
C8 0.039(9) 0.025(7) 0.029(7) 0.008(6) 0.005(7) 0.003(6)
C3 0.045(10) 0.036(8) 0.030(8) 0.003(6) 0.014(7) 0.004(7)
C11 0.027(9) 0.043(9) 0.039(8) -0.001(7) 0.011(7) 0.007(7)
C4 0.039(10) 0.047(9) 0.022(7) -0.004(6) 0.003(7) 0.007(7)
N1 0.095(15) 0.044(9) 0.050(9) 0.009(8) 0.004(9) 0.012(9)
C2 0.048(11) 0.035(8) 0.032(8) -0.007(6) 0.005(7) 0.002(7)
C6 0.057(15) 0.080(15) 0.072(15) 0.002(12) 0.005(12) 0.017(12)
C5 0.068(8) 0.057(8) 0.059(8) -0.002(7) 0.013(7) 0.006(7)
C7 0.14(3) 0.077(17) 0.077(18) 0.035(14) 0.027(18) 0.031(16)
O9 0.067(11) 0.058(10) 0.060(10) -0.001(8) 0.012(8) -0.014(8)

_geom_special_details            
;
 All esds (except the esd in the dihedral angle between two l.s. planes)
 are estimated using the full covariance matrix.  The cell esds are taken
 into account individually in the estimation of esds in distances, angles
 and torsion angles; correlations between esds in cell parameters are only
 used when they are defined by crystal symmetry.  An approximate (isotropic)
 treatment of cell esds is used for estimating esds involving l.s. planes.
;
loop_
_geom_bond_atom_site_label_1
_geom_bond_atom_site_label_2
_geom_bond_distance
_geom_bond_site_symmetry_2
_geom_bond_publ_flag
Gd1 O4 2.348(11) . ?
Gd1 O1 2.290(11) . ?
Gd1 O5 2.350(11) 4_576 ?
Gd1 O8 2.378(12) . ?
Gd1 O7 2.417(10) . ?
Gd1 O2 2.427(11) . ?
Gd1 O2 2.589(11) 4_576 ?
Gd1 O3 2.449(12) 4_576 ?
Gd1 C1 2.896(15) 4_576 ?
O4 C8 1.290(18) . ?
O1 C3 1.32(2) . ?
O5 Gd1 2.350(11) 4_575 ?
O5 C8 1.279(18) . ?
O8 C5 1.28(2) . ?
O7 H7A 0.8737 . ?
O7 H7B 0.8743 . ?
O6 H6 0.8400 . ?
O6 C10 1.349(19) . ?
O2 Gd1 2.589(11) 4_575 ?
O2 C1 1.247(18) . ?
O3 Gd1 2.449(12) 4_575 ?
O3 C1 1.249(18) . ?
C1 Gd1 2.896(15) 4_575 ?
C1 C2 1.50(2) . ?
C9 C10 1.40(2) . ?
C9 C8 1.43(2) . ?
C9 C11 1.43(2) 3_666 ?
C10 C11 1.36(2) . ?
C3 C4 1.46(2) 3_576 ?
C3 C2 1.38(2) . ?
C11 C9 1.43(2) 3_666 ?
C11 H11 0.9500 . ?
C4 C3 1.46(2) 3_576 ?
C4 H4 0.9500 . ?
C4 C2 1.38(2) . ?
N1 C6 1.47(3) . ?
N1 C5 1.28(3) . ?
N1 C7 1.45(3) . ?
C6 H6A 0.9800 . ?
C6 H6B 0.9800 . ?
C6 H6C 0.9800 . ?
C5 H5 0.9500 . ?
C7 H7C 0.9800 . ?
C7 H7D 0.9800 . ?
C7 H7E 0.9800 . ?
O9 H9A 0.8503 . ?
O9 H9B 0.8503 . ?

loop_
_geom_angle_atom_site_label_1
_geom_angle_atom_site_label_2
_geom_angle_atom_site_label_3
_geom_angle
_geom_angle_site_symmetry_1
_geom_angle_site_symmetry_3
_geom_angle_publ_flag
O4 Gd1 O5 68.6(4) . 4_576 ?
O4 Gd1 O8 82.1(4) . . ?
O4 Gd1 O7 77.3(4) . . ?
O4 Gd1 O2 143.2(4) . 4_576 ?
O4 Gd1 O2 77.7(4) . . ?
O4 Gd1 O3 152.8(4) . 4_576 ?
O4 Gd1 C1 158.0(4) . 4_576 ?
O1 Gd1 O4 121.1(4) . . ?
O1 Gd1 O5 80.5(4) . 4_576 ?
O1 Gd1 O8 143.1(4) . . ?
O1 Gd1 O7 131.4(4) . . ?
O1 Gd1 O2 70.7(4) . . ?
O1 Gd1 O2 72.3(4) . 4_576 ?
O1 Gd1 O3 83.3(4) . 4_576 ?
O1 Gd1 C1 77.8(4) . 4_576 ?
O5 Gd1 O8 83.0(4) 4_576 . ?
O5 Gd1 O7 143.0(4) 4_576 . ?
O5 Gd1 O2 113.7(4) 4_576 . ?
O5 Gd1 O2 81.8(3) 4_576 4_576 ?
O5 Gd1 O3 132.5(4) 4_576 4_576 ?
O5 Gd1 C1 107.3(4) 4_576 4_576 ?
O8 Gd1 O7 78.4(4) . . ?
O8 Gd1 O2 146.0(4) . . ?
O8 Gd1 O2 72.8(4) . 4_576 ?
O8 Gd1 O3 84.0(4) . 4_576 ?
O8 Gd1 C1 76.0(4) . 4_576 ?
O7 Gd1 O2 70.8(3) . . ?
O7 Gd1 O2 121.7(3) . 4_576 ?
O7 Gd1 O3 77.1(4) . 4_576 ?
O7 Gd1 C1 98.9(4) . 4_576 ?
O2 Gd1 O2 136.3(5) . 4_576 ?
O2 Gd1 O3 102.2(4) . 4_576 ?
O2 Gd1 C1 25.5(4) 4_576 4_576 ?
O2 Gd1 C1 122.0(4) . 4_576 ?
O3 Gd1 O2 50.7(4) 4_576 4_576 ?
O3 Gd1 C1 25.3(4) 4_576 4_576 ?
C8 O4 Gd1 141.2(10) . . ?
C3 O1 Gd1 126.6(10) . . ?
C8 O5 Gd1 141.0(9) . 4_575 ?
C5 O8 Gd1 138.4(13) . . ?
Gd1 O7 H7A 110.4 . . ?
Gd1 O7 H7B 110.9 . . ?
H7A O7 H7B 108.1 . . ?
C10 O6 H6 109.5 . . ?
Gd1 O2 Gd1 134.0(5) . 4_575 ?
C1 O2 Gd1 91.1(9) . 4_575 ?
C1 O2 Gd1 134.9(10) . . ?
C1 O3 Gd1 97.8(10) . 4_575 ?
O2 C1 Gd1 63.4(8) . 4_575 ?
O2 C1 O3 120.0(14) . . ?
O2 C1 C2 121.5(13) . . ?
O3 C1 Gd1 56.9(8) . 4_575 ?
O3 C1 C2 118.4(14) . . ?
C2 C1 Gd1 171.4(11) . 4_575 ?
C10 C9 C8 124.4(14) . . ?
C10 C9 C11 115.8(14) . 3_666 ?
C11 C9 C8 119.8(12) 3_666 . ?
O6 C10 C9 121.4(15) . . ?
O6 C10 C11 117.7(14) . . ?
C11 C10 C9 120.8(15) . . ?
O4 C8 C9 120.1(13) . . ?
O5 C8 O4 122.3(13) . . ?
O5 C8 C9 117.6(13) . . ?
O1 C3 C4 116.0(13) . 3_576 ?
O1 C3 C2 128.2(15) . . ?
C2 C3 C4 115.7(15) . 3_576 ?
C9 C11 H11 118.3 3_666 . ?
C10 C11 C9 123.4(14) . 3_666 ?
C10 C11 H11 118.3 . . ?
C3 C4 H4 118.8 3_576 . ?
C2 C4 C3 122.4(14) . 3_576 ?
C2 C4 H4 118.8 . . ?
C5 N1 C6 119(2) . . ?
C5 N1 C7 124(2) . . ?
C7 N1 C6 116.0(19) . . ?
C3 C2 C1 119.4(15) . . ?
C3 C2 C4 121.8(15) . . ?
C4 C2 C1 118.8(13) . . ?
N1 C6 H6A 109.5 . . ?
N1 C6 H6B 109.5 . . ?
N1 C6 H6C 109.5 . . ?
H6A C6 H6B 109.5 . . ?
H6A C6 H6C 109.5 . . ?
H6B C6 H6C 109.5 . . ?
O8 C5 H5 113.6 . . ?
N1 C5 O8 133(2) . . ?
N1 C5 H5 113.6 . . ?
N1 C7 H7C 109.5 . . ?
N1 C7 H7D 109.5 . . ?
N1 C7 H7E 109.5 . . ?
H7C C7 H7D 109.5 . . ?
H7C C7 H7E 109.5 . . ?
H7D C7 H7E 109.5 . . ?
H9A O9 H9B 109.5 . . ?

loop_
_geom_torsion_atom_site_label_1
_geom_torsion_atom_site_label_2
_geom_torsion_atom_site_label_3
_geom_torsion_atom_site_label_4
_geom_torsion
_geom_torsion_site_symmetry_1
_geom_torsion_site_symmetry_2
_geom_torsion_site_symmetry_3
_geom_torsion_site_symmetry_4
_geom_torsion_publ_flag
Gd1 O4 C8 O5 52(2) . . . . ?
Gd1 O4 C8 C9 -126.7(14) . . . . ?
Gd1 O1 C3 C4 137.2(12) . . . 3_576 ?
Gd1 O1 C3 C2 -45(2) . . . . ?
Gd1 O5 C8 O4 15(2) 4_575 . . . ?
Gd1 O5 C8 C9 -166.2(11) 4_575 . . . ?
Gd1 O8 C5 N1 -161.0(17) . . . . ?
Gd1 O2 C1 Gd1 -178.5(14) . . . 4_575 ?
Gd1 O2 C1 O3 -173.2(11) . . . . ?
Gd1 O2 C1 O3 5.3(16) 4_575 . . . ?
Gd1 O2 C1 C2 10(2) . . . . ?
Gd1 O2 C1 C2 -171.9(13) 4_575 . . . ?
Gd1 O3 C1 O2 -5.7(17) 4_575 . . . ?
Gd1 O3 C1 C2 171.6(12) 4_575 . . . ?
O1 C3 C2 C1 3(3) . . . . ?
O1 C3 C2 C4 -177.4(16) . . . . ?
O6 C10 C11 C9 177.1(15) . . . 3_666 ?
O2 C1 C2 C3 15(2) . . . . ?
O2 C1 C2 C4 -164.7(15) . . . . ?
O3 C1 C2 C3 -162.4(16) . . . . ?
O3 C1 C2 C4 18(2) . . . . ?
C9 C10 C11 C9 0(3) . . . 3_666 ?
C10 C9 C8 O4 -163.9(15) . . . . ?
C10 C9 C8 O5 17(2) . . . . ?
C8 C9 C10 O6 3(3) . . . . ?
C8 C9 C10 C11 -179.4(15) . . . . ?
C3 C4 C2 C1 179.4(15) 3_576 . . . ?
C3 C4 C2 C3 0(3) 3_576 . . . ?
C11 C9 C10 O6 -177.0(15) 3_666 . . . ?
C11 C9 C10 C11 0(3) 3_666 . . . ?
C11 C9 C8 O4 16(2) 3_666 . . . ?
C11 C9 C8 O5 -162.4(14) 3_666 . . . ?
C4 C3 C2 C1 -179.4(14) 3_576 . . . ?
C4 C3 C2 C4 0(3) 3_576 . . . ?
C6 N1 C5 O8 7(4) . . . . ?
C7 N1 C5 O8 -180(2) . . . . ?

_shelx_SHELXL_version_number     2014/7

_iucr_refine_instructions_details 
;

    yy.res created by SHELXL-2014/7

TITL yy_a.res in P2(1)/c
REM Old TITL yy_a.res in P2/c
REM SHELXT solution in P2(1)/c
REM R1 0.118, Rweak 0.004, Alpha 0.069, Orientation as input
REM Formula found by SHELXT: C12 O8 Gd
CELL 0.71073 17.2313 9.6427 9.0752 90 103.075 90
ZERR 2 0.0016 0.0008 0.0006 0 0.005 0
LATT 1
SYMM -X,0.5+Y,0.5-Z
SFAC C H Gd N O
UNIT 44 52 4 4 34
DFIX 1.46 H9a H9b
DFIX 2.3 H7a H9b
DFIX 2.3 H9a H7a
DELU 0.02 0.02 O8 C5
SIMU 0.02 0.04 2 C5 O8
ISOR 0.005 0.01 O9
ISOR 0.01 0.02 O8 C5
 
L.S. 100
PLAN  20
TEMP -103.15
BOND $H
LIST 4
MORE -1
CONF
fmap 2
acta 52
OMIT -2 2 1
OMIT 9 2 3
OMIT -3 2 1
OMIT -3 3 1
OMIT -2 6 3
REM <olex2.extras>
REM <HklSrc "%.\\yy.hkl">
REM </olex2.extras>
 
WGHT    0.108800   42.329998
FVAR       0.32497
GD1   3    0.212842    0.705923    0.640994    11.00000    0.03603    0.03226 =
         0.02698    0.00047    0.00861   -0.00039
O4    5    0.327530    0.703903    0.542084    11.00000    0.02707    0.03598 =
         0.03548    0.00019    0.00529    0.00437
O1    5    0.146429    0.908276    0.660923    11.00000    0.03698    0.04619 =
         0.05188   -0.00224    0.01795    0.00869
O5    5    0.316787    0.666221    0.293641    11.00000    0.03914    0.03460 =
         0.03287   -0.00085    0.01713    0.00152
O8    5    0.278674    0.515772    0.783248    11.00000    0.05906    0.03827 =
         0.04223    0.00164    0.01777    0.00289
O7    5    0.185412    0.520583    0.457215    11.00000    0.04861    0.04093 =
         0.02533    0.00301    0.00521   -0.00509
AFIX   7
H7A   2    0.151961    0.461342    0.481298    11.00000   -1.50000
H7B   2    0.229071    0.475949    0.453324    11.00000   -1.50000
AFIX   0
O6    5    0.448296    0.595515    0.209906    11.00000    0.04863    0.07618 =
         0.03214    0.01405    0.01713    0.02849
AFIX 147
H6    2    0.404204    0.636069    0.198742    11.00000   -1.50000
AFIX   0
O2    5    0.164405    0.803983    0.390815    11.00000    0.04683    0.03978 =
         0.03132   -0.01300    0.00682    0.01121
O3    5    0.092373    0.900545    0.191194    11.00000    0.05043    0.06647 =
         0.03434    0.00029    0.01641    0.01518
C1    1    0.105838    0.875966    0.329734    11.00000    0.02360    0.04167 =
         0.02969    0.00760    0.00695   -0.00026
C9    1    0.427397    0.577571    0.461343    11.00000    0.03320    0.04373 =
         0.02589   -0.00888    0.01520   -0.00257
C10   1    0.471023    0.547627    0.352810    11.00000    0.03949    0.04140 =
         0.03450    0.00253    0.00713    0.00138
C8    1    0.354249    0.653356    0.431639    11.00000    0.03902    0.02495 =
         0.02855    0.00831    0.00464    0.00298
C3    1    0.077270    0.947084    0.575526    11.00000    0.04451    0.03624 =
         0.03040    0.00291    0.01405    0.00434
C11   1    0.539947    0.473566    0.389854    11.00000    0.02653    0.04279 =
         0.03916   -0.00110    0.01057    0.00660
AFIX  43
H11   2    0.567747    0.454942    0.312784    11.00000   -1.20000
AFIX   0
C4    1   -0.021218    0.990103    0.345281    11.00000    0.03852    0.04678 =
         0.02157   -0.00440    0.00268    0.00705
AFIX  43
H4    2   -0.035813    0.983245    0.238134    11.00000   -1.20000
AFIX   0
N1    4    0.324491    0.367790    0.989063    11.00000    0.09460    0.04380 =
         0.04990    0.00900    0.00429    0.01165
C2    1    0.052261    0.940257    0.420348    11.00000    0.04850    0.03520 =
         0.03176   -0.00730    0.00482    0.00172
C6    1    0.405833    0.353381    0.965069    11.00000    0.05720    0.08019 =
         0.07248    0.00153    0.00542    0.01720
AFIX 137
H6A   2    0.414788    0.257077    0.938647    11.00000   -1.50000
H6B   2    0.444479    0.378773    1.057988    11.00000   -1.50000
H6C   2    0.412355    0.414706    0.882607    11.00000   -1.50000
AFIX   0
C5    1    0.275235    0.447574    0.902690    11.00000    0.06817    0.05704 =
